Repository: georgegershom/SOFC

# Building DNA Dataset Generator

A comprehensive tool for generating realistic building static and fabric data for Dynamic Digital Twin Framework for Multi-Objective Building Retrofit Optimization.

## Overview

This project generates a complete "Building DNA" dataset that includes all the foundational, non-changing data about a building's physical characteristics, as well as dynamic IoT sensor data and life-cycle assessment information. The dataset is designed to support advanced building retrofit optimization using digital twin technology.

## Features

### 🏗️ **Geometric Data**
- Detailed 3D BIM (Building Information Model) files with geometry, surfaces, volumes, and spatial relationships
- Digital floor plans with precise dimensions
- Aerial/LiDAR data for roof shape, surrounding context, and solar exposure analysis

### 🧱 **Construction & Material Data**
- Wall assemblies with layer-by-layer composition (brick, insulation, cladding)
- Material properties including U-value, R-value, thermal mass, density
- Roof & floor assemblies with detailed specifications
- Window & door specifications with U-value, SHGC, visible transmittance, frame type, gas fill, age, and condition
- Air tightness data from historical blower door test results

### ⚙️ **System Data**
- HVAC system specifications (make, model, fuel type, age, efficiency ratings)
- DHW (Domestic Hot Water) system details
- Lighting system inventory with fixture types, lamp types, wattages, and control systems
- Renewable energy systems (solar PV, solar thermal, wind, geothermal)

### 📡 **IoT Sensor Data**
- Real-time sensor readings (temperature, humidity, CO2, pressure, air velocity, light, occupancy, energy, water flow, vibration)
- Sensor configurations and maintenance schedules
- Energy consumption patterns
- Occupancy patterns and trends

### 🌱 **Life-Cycle Assessment (LCA)**
- Embodied carbon and energy calculations
- Operational impact assessments
- Material and process breakdowns
- Environmental impact categories (GWP, AP, EP, ODP, POCP)
- Sustainability recommendations

## Quick Start

# Initialize generator
generator = ComprehensiveDatasetGenerator(seed=42)

# Export dataset
output_path = generator.export_dataset(building_dataset, 'output_directory')
```

# Export all datasets
for building_dataset in all_buildings:
    generator.export_dataset(building_dataset, 'output_directory')
```

### Run Complete Dataset Generation

```bash
python run_dataset_generation.py
```

## Dataset Structure

Each building dataset contains the following files:

### Core Data Files
- **`building_dna.json`** - Static & fabric data (geometry, materials, systems)
- **`bim_model.json`** - 3D Building Information Model
- **`lidar_point_cloud.json`** - LiDAR point cloud data
- **`iot_sensor_data.json`** - IoT sensor configurations and readings
- **`lca_assessment.json`** - Life-cycle assessment data
- **`performance_metrics.json`** - Building performance indicators
- **`complete_dataset.json`** - Complete integrated dataset

### Visualizations
- **`bim_visualization.html`** - Interactive 3D BIM model
- **`lidar_visualization.html`** - LiDAR point cloud visualization
- **`sensor_data_visualization.html`** - IoT sensor data over time
- **`energy_consumption_visualization.html`** - Energy consumption patterns
- **`lca_impacts_visualization.html`** - LCA impact assessment charts

### Documentation
- **`README.md`** - Building-specific documentation

### 🏠 **Residential**
- Single-family homes, apartments, condominiums
- Typical residential systems and materials
- Occupancy patterns for residential use

### 🏢 **Commercial**
- Retail spaces, restaurants, shopping centers
- Commercial HVAC and lighting systems
- High occupancy and energy usage patterns

### 🏢 **Office**
- Corporate offices, co-working spaces
- Advanced HVAC and lighting controls
- Professional occupancy patterns

### 🏭 **Industrial**
- Manufacturing facilities, warehouses
- Heavy-duty systems and equipment
- Industrial energy consumption patterns

## Data Quality Features

### Realistic Data Generation
- Material properties based on real-world specifications
- Realistic building geometries and proportions
- Accurate system specifications and performance data
- Time-series data with realistic patterns and noise

### Data Validation
- Range checking for all parameters
- Consistency validation across related data
- Quality indicators for sensor data
- Confidence scores for measurements

### Comprehensive Coverage
- All major building components included
- Multiple data sources integrated
- Historical and real-time data
- Performance and environmental metrics

### IoT Sensor Data Analysis
```python

# Load sensor data
with open('iot_sensor_data.json', 'r') as f:
    sensor_data = json.load(f)

# Load LCA data
with open('lca_assessment.json', 'r') as f:
    lca_data = json.load(f)

### Sensor Data Customization
```python

File: 04_uncertainty_material_properties.csv
Material,Layer,Property,Symbol,Temperature_C,Mean,Std,CV_pct,Distribution,Lower_95,Upper_95,Unit,Source
8YSZ,Electrolyte,Young's Modulus,E,25,205.0,8.5,4.15,Normal,188.3,221.7,GPa,Selcuk & Atkinson 1997
8YSZ,Electrolyte,Young's Modulus,E,800,170.0,7.2,4.24,Normal,155.9,184.1,GPa,Radovic & Lara-Curzio 2004
8YSZ,Electrolyte,Poisson's Ratio,nu,25,0.31,0.01,3.23,Normal,0.29,0.33,-,Adams et al. 1997
8YSZ,Electrolyte,CTE,alpha,800,1.05e-05,3e-07,2.86,Normal,9.9e-06,1.11e-05,1/K,Hayashi et al. 2005
8YSZ,Electrolyte,Fracture Toughness,K_Ic,25,2.0,0.3,15.0,Weibull,1.41,2.59,MPa·m^0.5,Cutler et al. 1987
8YSZ,Electrolyte,Fracture Energy,Gc,25,18.8,5.5,29.3,Weibull,8.0,29.6,J/m²,Derived from K_Ic
8YSZ,Electrolyte,Flexural Strength,sigma_f,25,270.0,35.0,12.96,Weibull,201.4,338.6,MPa,Masaki 1986
8YSZ,Electrolyte,Flexural Strength,sigma_f,800,220.0,30.0,13.64,Weibull,161.2,278.8,MPa,Proportional scaling
YSZ|GDC,Interface,Interfacial Fracture Energy,Gc_int,25,2.15,0.4,18.6,Weibull,1.37,2.93,J/m²,Micro-cantilever tests
YSZ|GDC,Interface,Interfacial Fracture Energy,Gc_int,800,1.78,0.33,18.6,Weibull,1.13,2.43,J/m²,CV-constant scaling
YSZ|GDC,Interface,Mode Mixity Angle,psi,25,42.0,3.5,8.33,Normal,35.1,48.9,deg,FEA of cantilever geometry
GDC|LSCF,Interface,Interfacial Fracture Energy,Gc_int,25,1.0,0.2,20.0,Weibull,0.61,1.39,J/m²,Micro-cantilever tests
GDC|LSCF,Interface,Interfacial Fracture Energy,Gc_int,800,0.83,0.17,20.0,Weibull,0.5,1.16,J/m²,CV-constant scaling
GDC|LSCF,Interface,Mode Mixity Angle,psi,25,38.0,4.0,10.53,Normal,30.2,45.8,deg,FEA of cantilever geometry
GDC,Interlayer,Young's Modulus,E,25,215.0,10.0,4.65,Normal,195.4,234.6,GPa,Morales et al. 2010
GDC,Interlayer,Young's Modulus,E,800,180.0,9.0,5.0,Normal,162.4,197.6,GPa,Estimated from E(T) trend
GDC,Interlayer,CTE,alpha,800,1.25e-05,4e-07,3.2,Normal,1.17e-05,1.33e-05,1/K,Sameshima et al. 1999
GDC,Interlayer,Poisson's Ratio,nu,25,0.33,0.015,4.55,Normal,0.3,0.36,-,Morales et al. 2010
LSCF,Cathode,Young's Modulus,E,25,115.0,12.0,10.43,Normal,91.5,138.5,GPa,Huang et al. 2009
LSCF,Cathode,Young's Modulus,E,800,88.0,10.0,11.36,Normal,68.4,107.6,GPa,Estimated
LSCF,Cathode,CTE,alpha,800,1.53e-05,6e-07,3.92,Normal,1.41e-05,1.65e-05,1/K,Tai et al. 1995
LSCF,Cathode,Poisson's Ratio,nu,25,0.32,0.02,6.25,Normal,0.28,0.36,-,Huang et al. 2009
Ni-YSZ,Anode,Young's Modulus,E,25,96.0,8.0,8.33,Normal,80.3,111.7,GPa,Pihlatie et al. 2009
Ni-YSZ,Anode,Young's Modulus,E,800,75.0,7.0,9.33,Normal,61.3,88.7,GPa,Pihlatie et al. 2009
Ni-YSZ,Anode,CTE,alpha,800,1.32e-05,5e-07,3.79,Normal,1.22e-05,1.42e-05,1/K,Mori et al. 1998
Ni-YSZ,Anode,Poisson's Ratio,nu,25,0.36,0.02,5.56,Normal,0.32,0.4,-,Pihlatie et al. 2009
Ni-YSZ,Anode,Porosity,phi,25,0.3,0.04,13.33,Normal,0.22,0.38,-,Typical reduction conditions
Crofer22APU,Interconnect,Young's Modulus,E,25,220.0,5.0,2.27,Normal,210.2,229.8,GPa,ThyssenKrupp datasheet
Crofer22APU,Interconnect,CTE,alpha,800,1.19e-05,3e-07,2.52,Normal,1.13e-05,1.25e-05,1/K,ThyssenKrupp datasheet
Crofer22APU,Interconnect,Poisson's Ratio,nu,25,0.29,0.01,3.45,Normal,0.27,0.31,-,ThyssenKrupp datasheet
Glass-Ceramic,Sealant,Young's Modulus,E,25,85.0,6.0,7.06,Normal,73.2,96.8,GPa,Chou et al. 2007
Glass-Ceramic,Sealant,CTE,alpha,800,1.02e-05,5e-07,4.9,Normal,9.2e-06,1.12e-05,1/K,Chou et al. 2007
8YSZ,Electrolyte,Weibull Modulus (Strength),m,25,10.5,1.5,14.29,Point estimate range,7.6,13.4,-,Selcuk & Atkinson 2000
YSZ|GDC,Interface,Weibull Modulus (Gc),m,25,6.2,1.0,16.13,Point estimate range,4.2,8.2,-,Fitted to cantilever data
GDC|LSCF,Interface,Weibull Modulus (Gc),m,25,5.5,1.2,21.82,Point estimate range,3.1,7.9,-,Fitted to cantilever data

File: YSZ_Material_Properties_Dataset.csv
Property,Value,Unit,Temperature_C,Notes,Source_Type
"Material","8YSZ (8 mol% Y2O3)","-","-","Yttria-Stabilized Zirconia","Literature"
"Composition","ZrO2-8Y2O3","mol%","-","8 mol% Yttria content","Literature"
"",
"YOUNG'S MODULUS (E)","","","",""
"E_RT",210,"GPa",25,"Room temperature","Literature"
"E_200",205,"GPa",200,"","Literature"
"E_400",200,"GPa",400,"","Literature"
"E_600",195,"GPa",600,"","Literature"
"E_800",190,"GPa",800,"","Literature"
"E_1000",185,"GPa",1000,"","Literature"
"E_1200",180,"GPa",1200,"","Literature"
"E_1400",175,"GPa",1400,"","Literature"
"E_1500",170,"GPa",1500,"Sintering temperature","Literature"
"",
"POISSON'S RATIO (ν)","","","",""
"nu_RT",0.31,"-",25,"Room temperature","Literature"
"nu_200",0.31,"-",200,"Assumed constant","Literature"
"nu_400",0.31,"-",400,"Assumed constant","Literature"
"nu_600",0.31,"-",600,"Assumed constant","Literature"
"nu_800",0.31,"-",800,"Assumed constant","Literature"
"nu_1000",0.31,"-",1000,"Assumed constant","Literature"
"nu_1200",0.31,"-",1200,"Assumed constant","Literature"
"nu_1400",0.31,"-",1400,"Assumed constant","Literature"
"nu_1500",0.31,"-",1500,"Assumed constant","Literature"
"",
"COEFFICIENT OF THERMAL EXPANSION (CTE)","","","",""
"CTE_RT",10.5,"10^-6/K",25,"Room temperature","Literature"
"CTE_200",10.8,"10^-6/K",200,"","Literature"
"CTE_400",11.2,"10^-6/K",400,"","Literature"
"CTE_600",11.6,"10^-6/K",600,"","Literature"
"CTE_800",12.0,"10^-6/K",800,"","Literature"
"CTE_1000",12.4,"10^-6/K",1000,"","Literature"
"CTE_1200",12.8,"10^-6/K",1200,"","Literature"
"CTE_1400",13.2,"10^-6/K",1400,"","Literature"
"CTE_1500",13.5,"10^-6/K",1500,"Sintering temperature","Literature"
"",
"DENSITY (ρ)","","","",""
"rho_RT",6.08,"g/cm³",25,"Room temperature","Literature"
"rho_200",6.06,"g/cm³",200,"","Literature"
"rho_400",6.04,"g/cm³",400,"","Literature"
"rho_600",6.02,"g/cm³",600,"","Literature"
"rho_800",6.00,"g/cm³",800,"","Literature"
"rho_1000",5.98,"g/cm³",1000,"","Literature"
"rho_1200",5.96,"g/cm³",1200,"","Literature"
"rho_1400",5.94,"g/cm³",1400,"","Literature"
"rho_1500",5.92,"g/cm³",1500,"Sintering temperature","Literature"
"",
"THERMAL CONDUCTIVITY (k)","","","",""
"k_RT",2.2,"W/m·K",25,"Room temperature","Literature"
"k_200",2.1,"W/m·K",200,"","Literature"
"k_400",2.0,"W/m·K",400,"","Literature"
"k_600",1.9,"W/m·K",600,"","Literature"
"k_800",1.8,"W/m·K",800,"","Literature"
"k_1000",1.7,"W/m·K",1000,"","Literature"
"k_1200",1.6,"W/m·K",1200,"","Literature"
"k_1400",1.5,"W/m·K",1400,"","Literature"
"k_1500",1.4,"W/m·K",1500,"Sintering temperature","Literature"
"",
"FRACTURE TOUGHNESS (K_IC)","","","",""
"K_IC_RT",2.5,"MPa·m^0.5",25,"Room temperature","Literature"
"K_IC_200",2.3,"MPa·m^0.5",200,"","Literature"
"K_IC_400",2.1,"MPa·m^0.5",400,"","Literature"
"K_IC_600",1.9,"MPa·m^0.5",600,"","Literature"
"K_IC_800",1.7,"MPa·m^0.5",800,"","Literature"
"K_IC_1000",1.5,"MPa·m^0.5",1000,"","Literature"
"K_IC_1200",1.3,"MPa·m^0.5",1200,"","Literature"
"K_IC_1400",1.1,"MPa·m^0.5",1400,"","Literature"
"K_IC_1500",0.9,"MPa·m^0.5",1500,"Sintering temperature","Literature"
"",
"WEIBULL PARAMETERS","","","",""
"Weibull_Modulus_m",12,"-",25,"Room temperature","Literature"
"Characteristic_Strength_sigma0",400,"MPa",25,"Room temperature","Literature"
"Weibull_Modulus_m_HT",8,"-",800,"High temperature","Literature"
"Characteristic_Strength_sigma0_HT",200,"MPa",800,"High temperature","Literature"
"",
"CREEP PARAMETERS","","","",""
"Creep_Activation_Energy_Q",450,"kJ/mol",800-1500,"High temperature creep","Literature"
"Creep_Exponent_n",2.5,"-",800-1500,"Power law creep","Literature"
"Creep_Pre_Exponential_A",1.2e-8,"s^-1·MPa^-n",800-1500,"Power law creep","Literature"
"",
"ADDITIONAL PROPERTIES","","","",""
"Melting_Point",2715,"°C","-","Pure ZrO2 melting point","Literature"
"Phase_Transition_Temp",2370,"°C","-","Tetragonal to cubic","Literature"
"Specific_Heat_Capacity",0.48,"J/g·K",25,"Room temperature","Literature"
"",
"TEMPERATURE RANGES","","","",""
"Operating_Temp_Range",600-1000,"°C","-","Typical SOFC operation","Literature"
"Sintering_Temp_Range",1400-1600,"°C","-","Typical sintering","Literature"
"Cooling_Rate_Recommended",2-5,"°C/min","-","To minimize thermal stress","Literature"
